Repository: Jex-Yang/LED_Knowledge

# LED数码管行业基础知识库

欢迎来到**LED数码管（Seven-Segment Display）行业基础知识库**。

这个仓库致力于整理和分享LED显示制造行业的通用基础知识。无论你是刚入行的应届生、从其他行业（如IT、互联网）跨行过来的工程师，还是单纯的电子制造爱好者，这份文档都能帮你快速建立对数码管行业的系统认知。

本知识库**纯属开源科普**，不包含任何特定企业的商业机密、内部图纸或专有工艺数据。所有内容均基于行业通用标准（如GB/T、IEC等）及公开技术资料整理。

---

## 📚 目录导航

### [01_基础原理](./01_基础原理)
了解数码管的本质与发光逻辑。
*   [认识数码管](./01_基础原理/认识数码管.md)
*   [七段显示原理](./01_基础原理/七段显示原理.md)
*   [共阴与共阳的区别](./01_基础原理/共阴与共阳的区别.md)
*   [尺寸换算标准](./01_基础原理/尺寸换算标准.md)

### [02_核心材料与元器件](./02_核心材料与元器件)
拆解数码管的物理构成，了解BOM表中的核心物料。
*   [灯芯_CHIP](./02_核心材料与元器件/灯芯_CHIP.md)
*   [引脚_PIN](./02_核心材料与元器件/引脚_PIN.md)
*   [PCB线路板](./02_核心材料与元器件/PCB线路板.md)
*   [反射腔_塑壳](./02_核心材料与元器件/反射腔_塑壳.md)
*   [封装胶水](./02_核心材料与元器件/封装胶水.md)
*   [面膜材料](./02_核心材料与元器件/面膜材料.md)

### [03_生产与工艺流程](./03_生产与工艺流程)
从原材料到成品的物理制造过程。
*   [数码管生产全流程](./03_生产与工艺流程/数码管生产全流程.md)
*   [拼板基础知识](./03_生产与工艺流程/拼板基础知识.md)
*   [焊接工艺](./03_生产与工艺流程/焊接工艺.md)
*   [防静电_ESD基础](./03_生产与工艺流程/防静电_ESD基础.md)

### [04_测试与品质标准](./04_测试与品质标准)
如何验证产品的好坏与可靠性。
*   [可靠性测试项目](./04_测试与品质标准/可靠性测试项目.md)
*   [光电参数指标](./04_测试与品质标准/光电参数指标.md)
*   [常见检验设备](./04_测试与品质标准/常见检验设备.md)

### [05_设计与工程规范](./05_设计与工程规范)
画图、建表与工程评估的底层逻辑。
*   [MARK点与定位孔](./05_设计与工程规范/MARK点与定位孔.md)
*   [公差与形位公差](./05_设计与工程规范/公差与形位公差.md)
*   [BOM物料清单认知](./05_设计与工程规范/BOM物料清单认知.md)

### [06_行业避坑指南](./06_行业避坑指南)
实战经验与行业黑话。
*   [常见不良现象](./06_行业避坑指南/常见不良现象.md)
*   [数码管行业黑话词典](./06_行业避坑指南/数码管行业黑话词典.md)

---

## 🛠️ 如何使用本知识库

1.  **按需查阅**：遇到不懂的物料、工艺或参数，直接查找对应的 `.md` 文件。
2.  **系统性学习**：建议按照 `基础原理 -> 核心材料 -> 生产流程 -> 测试标准` 的顺序阅读，构建完整的知识框架。
3.  **本地部署**：你可以直接 `git clone` 本仓库到本地，使用 Typora、Obsidian 或 VS Code 等 Markdown 编辑器打开阅读，体验更佳。

## 🤝 贡献与反馈

行业技术在不断迭代（如倒装芯片 Flip-Chip 的普及、新型封装材料的应用），本知识库也将持续更新。
如果你发现文档中有错误、遗漏，或者希望补充新的行业通用知识，欢迎提交 Issue 或 Pull Request。

## ⚠️ 免责声明

本仓库所有内容仅供学习交流使用。文档中的参数、标准及工艺描述均来源于行业公开资料与通用经验，不构成任何生产指导。实际工程应用请务必以你所在企业的官方技术规范（SOP）和供应商提供的正式规格书（DataSheet）为准。

File: 03_生产与工艺流程/焊接工艺.md
# 焊接工艺

在电子制造行业，焊接是实现电子元器件与PCB（印制电路板）之间机械连接与电气导通的核心工艺。对于数码管这类包含热敏感材料（如塑壳、封装胶水）的光电器件，焊接工艺的控制尤为关键。焊接不良（如虚焊、连锡、高温变形）是导致产品失效的主要元凶。

本文件对电子制造中最常见的焊接工艺、核心温区、常见缺陷及数码管焊接的特殊要求进行系统梳理。

## 一、 核心焊接工艺分类

根据元器件的封装形态（插件或贴片），行业主要采用以下三种焊接工艺：

### 1. 波峰焊（Wave Soldering）
*   **应用场景**：主要用于**插件式（DIP）**元器件，如带有长引脚的插件数码管、排针、大电容等。
*   **工作原理**：将熔化的液态焊锡（通常为锡铅或无铅锡合金）通过机械泵喷涌成一股持续的“波峰”。PCB板由传送带带着经过波峰，底部引脚瞬间接触锡液完成焊接。
*   **工艺特点**：适合大批量自动化生产。但热冲击较大，对元器件的耐热性有要求。

### 2. 回流焊（Reflow Soldering）
*   **应用场景**：主要用于**贴片式（SMD）**元器件，如贴片数码管、灯芯、电阻、电容、驱动IC等。
*   **工作原理**：先在PCB的焊盘上印刷锡膏（膏状焊锡），然后将贴片元器件贴装上去。随后整板进入回流焊炉，经过加热使锡膏熔化（回流），冷却后形成焊点。
*   **工艺特点**：热应力小，焊接精度高。现代电子制造的主流工艺（通常称为SMT）。

### 3. 手工焊（Manual Soldering）
*   **应用场景**：样品打样、小批量生产、产线返修、或者无法过机器的特殊插件。
*   **工作原理**：操作员使用电烙铁，配合锡丝和助焊剂，人工将引脚与焊盘焊接在一起。
*   **工艺特点**：灵活度高，但一致性差，严重依赖操作人员的熟练度，且容易产生静电（ESD）风险。

## 二、 回流焊的“温度曲线”（Reflow Profile）

温度曲线是回流焊的灵魂，通常分为四个温区：

1.  **预热区（Preheat）**：温度缓慢上升（1-3℃/秒），目的是让PCB和元器件均匀受热，挥发锡膏中的溶剂，防止突然高温导致飞锡。
2.  **恒温区（Soak）**：温度保持在一定水平（通常150-180℃），让助焊剂活化，去除焊盘和引脚表面的氧化物，同时缩小板上各元件的温差。
3.  **回流区（Reflow）**：温度迅速飙升至峰值（无铅工艺通常为 235℃-250℃，有铅工艺约 210℃-220℃）。锡膏在此温度下熔化，润湿焊盘形成合金层。时间极短（通常几十秒）。
4.  **冷却区（Cooling）**：快速降温（控制在 4℃/秒以内），使焊点凝固。冷却过快可能导致焊点脆裂，过慢则会导致晶粒粗大，影响强度。

## 三、 数码管焊接的“生死线”要求

数码管内部包含塑壳（塑料）和封装胶水，这两种材料极其怕高温。如果焊接温度超标，会导致塑壳软化、变形，或者胶水膨胀开裂（俗称“炸胶”）。

*   **耐焊接热测试**：在规格书中，通常会标注数码管能承受的极限焊接条件。例如“能在 260℃ 的锡炉中浸焊 3-5 秒”，或者“能经受 260℃ 回流焊一次”。
*   **引脚间距与连锡风险**：数码管引脚密集，在波峰焊时极易发生连锡（相邻引脚被锡短接）。通常需要通过调整波峰焊的夹具角度或使用“防连锡”引脚形状来避免。
*   **屏蔽底部开孔**：对于带灌胶底座的数码管，如果底部有透气孔，过波峰焊时高温可能让内部气体膨胀冲破胶体，因此设计时需用油墨堵孔。

## 四、 常见焊接缺陷与失效排查

*   **虚焊（Cold Solder）**：焊锡表面呈粗糙的暗灰色，没有形成光滑的弧面。原因是焊接温度不够、焊盘氧化或助焊剂失效。后果是时通时断。
*   **连锡（桥接 / Short）**：两个或多个相邻的引脚被多余的锡连接在一起，造成短路。多发于波峰焊或手工焊锡量过多。
*   **立碑（曼哈顿现象 / Tombstone）**：贴片元件（如0402/0603灯芯）的一端离开焊盘竖起，像墓碑一样。原因是两端焊盘受热不均，或者锡膏印刷偏移，导致一端先熔化将元件拉起。
*   **漏焊/偏位**：元件未贴上或贴歪了，机器未识别出。
*   **锡珠（Solder Ball）**：焊盘周围散落细小的锡球。主要是锡膏受潮、印刷不良或预热升温过快，导致飞溅。
*   **塑壳变形/炸胶**：焊接温度过高或时间过长，导致塑壳融化、引脚歪斜。属于不可逆的物理损坏。

## 五、 焊点质量检验标准

常规检验通常参考 IPC 标准或客户的具体要求：
1.  **外观**：焊点表面应光滑、光亮（雾锡除外），呈半月形（润湿良好），无针孔、拉尖。
2.  **锡量**：需覆盖焊盘和引脚的 75% 以上（视不同标准而定）。
3.  **强度**：可通过推拉力计测试引脚与焊盘的结合力，或进行切片分析，在显微镜下观察是否形成了足够的金属间化合物（IMC层）。
